Repository: traswill/CatalystExMachina

# CatalystExMachina
Machine Learning for Catalysis as described in [Enabling Catalyst Discovery through Machine Learning and High-Throughput Experimentation](https://pubs.acs.org/doi/abs/10.1021/acs.chemmater.9b03043) by Travis Williams, Katie McCullough, and Jochen Lauterbach

# TODO
- [ ] Documentation  
- [ ] Refactor code for clarity  
- [ ] Examples
- [ ] Usage
- [ ] Results

# Usage
Under Construction

# Results
Under Construction

File: TheKesselRun/Data/Processed/AllData_v1.csv (part 1 of 3)
,ID,Ele1,Wt1,Ele2,Wt2,Ele3,Wt3,Reactor,Wt(g),NH3,Space Velocity,Ramp Direction,Temperature,Pred Value,Concentration
0,15,Ru,3.0,Cu,1.0,K,12.0,0.0,0.201,0.010056338028169009,2092.910447761194,down,250,0.00857365228434818,0.14743793811103506
1,15,Ru,3.0,Cu,1.0,K,12.0,0.0,0.201,0.010056338028169009,2092.910447761194,down,250,0.00881176856746741,0.12375970827705003
2,15,Ru,3.0,Cu,1.0,K,12.0,0.0,0.201,0.010056338028169009,2092.910447761194,down,250,0.00891832069860397,0.11316418823405865
3,15,Ru,3.0,Cu,1.0,K,12.0,0.0,0.201,0.010056338028169009,2092.910447761194,down,250,0.0076768171968202,0.2366190182433692
4,15,Ru,3.0,Cu,1.0,K,12.0,0.0,0.201,0.010056338028169009,2092.910447761194,down,250,0.00797234425248735,0.20723187405237808
5,15,Ru,3.0,Cu,1.0,K,12.0,0.0,0.201,0.010056338028169009,2092.910447761194,up,250,0.009041304643173959,0.1009346923454462
6,15,Ru,3.0,Cu,1.0,K,12.0,0.0,0.201,0.010056338028169009,2092.910447761194,up,250,0.00918831625123319,0.08631589098381402
7,15,Ru,3.0,Cu,1.0,K,12.0,0.0,0.201,0.010056338028169009,2092.910447761194,up,250,0.0089336405723941,0.11164078341739304
8,15,Ru,3.0,Cu,1.0,K,12.0,0.0,0.201,0.010056338028169009,2092.910447761194,up,300,0.00857306750974007,0.14749608796702354
9,15,Ru,3.0,Cu,1.0,K,12.0,0.0,0.201,0.010056338028169009,2092.910447761194,up,300,0.00845828470360935,0.15891006448702513
10,15,Ru,3.0,Cu,1.0,K,12.0,0.0,0.201,0.010056338028169009,2092.910447761194,up,300,0.00841808792111261,0.16290722353081866
11,15,Ru,3.0,Cu,1.0,K,12.0,0.0,0.201,0.010056338028169009,2092.910447761194,down,300,0.00513758384012264,0.4891198142174964
12,15,Ru,3.0,Cu,1.0,K,12.0,0.0,0.201,0.010056338028169009,2092.910447761194,down,300,0.0051741976798788105,0.4854789421969249
13,15,Ru,3.0,Cu,1.0,K,12.0,0.0,0.201,0.010056338028169009,2092.910447761194,down,300,0.00598678885895209,0.4046750574431393
14,15,Ru,3.0,Cu,1.0,K,12.0,0.0,0.201,0.010056338028169009,2092.910447761194,up,350,0.0055977501830691105,0.4433609761934077
15,15,Ru,3.0,Cu,1.0,K,12.0,0.0,0.201,0.010056338028169009,2092.910447761194,up,350,0.0058767508418877705,0.41561721320163614
16,15,Ru,3.0,Cu,1.0,K,12.0,0.0,0.201,0.010056338028169009,2092.910447761194,up,350,0.00565676275836253,0.4374927789303365
17,15,Ru,3.0,Cu,1.0,K,12.0,0.0,0.201,0.010056338028169009,2092.910447761194,down,350,0.00535219849048094,0.4677785814787859
18,15,Ru,3.0,Cu,1.0,K,12.0,0.0,0.201,0.010056338028169009,2092.910447761194,down,350,0.00560537694439618,0.442602572756122
19,15,Ru,3.0,Cu,1.0,K,12.0,0.0,0.201,0.010056338028169009,2092.910447761194,down,350,0.00516093311589967,0.4867979674665592
20,15,Ru,3.0,Cu,1.0,K,12.0,0.0,0.201,0.010056338028169009,2092.910447761194,up,400,0.000467494846083772,0.9535124172661796
21,15,Ru,3.0,Cu,1.0,K,12.0,0.0,0.201,0.010056338028169009,2092.910447761194,up,400,0.000463025367913367,0.9539568611738808
22,15,Ru,3.0,Cu,1.0,K,12.0,0.0,0.201,0.010056338028169009,2092.910447761194,up,400,0.000333712187247906,0.9668157348815108
23,15,Ru,3.0,Cu,1.0,K,12.0,0.0,0.201,0.010056338028169009,2092.910447761194,up,450,0.00024930861802615,0.9752088068909572
24,15,Ru,3.0,Cu,1.0,K,12.0,0.0,0.201,0.010056338028169009,2092.910447761194,up,450,2.37345915594942e-05,0.9976398375339998
25,15,Ru,3.0,Cu,1.0,K,12.0,0.0,0.201,0.010056338028169009,2092.910447761194,up,450,0.000177088165341998,0.9823903925220142
26,16,Ru,2.0,Cu,2.0,K,12.0,1.0,0.2,0.010499092558983672,2176.4500000000007,down,250,0.00876019549055434,0.16562355828946604
27,16,Ru,2.0,Cu,2.0,K,12.0,1.0,0.2,0.010499092558983672,2176.4500000000007,down,250,0.009012240295021541,0.14161721649838102
28,16,Ru,2.0,Cu,2.0,K,12.0,1.0,0.2,0.010499092558983672,2176.4500000000007,down,250,0.00880895093562991,0.16097978123905313
29,16,Ru,2.0,Cu,2.0,K,12.0,1.0,0.2,0.010499092558983672,2176.4500000000007,down,250,0.00842818058816593,0.1972467581539456
30,16,Ru,2.0,Cu,2.0,K,12.0,1.0,0.2,0.010499092558983672,2176.4500000000007,down,250,0.00849295475875402,0.19107725633993733
31,16,Ru,2.0,Cu,2.0,K,12.0,1.0,0.2,0.010499092558983672,2176.4500000000007,up,250,0.00875350732757558,0.1662605812456107
32,16,Ru,2.0,Cu,2.0,K,12.0,1.0,0.2,0.010499092558983672,2176.4500000000007,up,250,0.00907164937005915,0.13595872032798814
33,16,Ru,2.0,Cu,2.0,K,12.0,1.0,0.2,0.010499092558983672,2176.4500000000007,up,250,0.008588767186185179,0.1819514745742382
34,16,Ru,2.0,Cu,2.0,K,12.0,1.0,0.2,0.010499092558983672,2176.4500000000007,up,300,0.00874651110491724,0.1669269457546419
35,16,Ru,2.0,Cu,2.0,K,12.0,1.0,0.2,0.010499092558983672,2176.4500000000007,up,300,0.00881361586725773,0.16053546363716398
36,16,Ru,2.0,Cu,2.0,K,12.0,1.0,0.2,0.010499092558983672,2176.4500000000007,up,300,0.008533670730586241,0.18719920958461275
37,16,Ru,2.0,Cu,2.0,K,12.0,1.0,0.2,0.010499092558983672,2176.4500000000007,down,300,0.0069401239967546,0.3389786824180151
38,16,Ru,2.0,Cu,2.0,K,12.0,1.0,0.2,0.010499092558983672,2176.4500000000007,down,300,0.00694956726368559,0.33807924593072464
39,16,Ru,2.0,Cu,2.0,K,12.0,1.0,0.2,0.010499092558983672,2176.4500000000007,down,300,0.007637842202481691,0.2725235862459103
40,16,Ru,2.0,Cu,2.0,K,12.0,1.0,0.2,0.010499092558983672,2176.4500000000007,up,350,0.007167135097929091,0.3173567089094336
41,16,Ru,2.0,Cu,2.0,K,12.0,1.0,0.2,0.010499092558983672,2176.4500000000007,up,350,0.007638266412652171,0.2724831817854204
42,16,Ru,2.0,Cu,2.0,K,12.0,1.0,0.2,0.010499092558983672,2176.4500000000007,up,350,0.007392807088427921,0.2958622807737629
43,16,Ru,2.0,Cu,2.0,K,12.0,1.0,0.2,0.010499092558983672,2176.4500000000007,down,350,0.00704640153507886,0.3288561372811669
44,16,Ru,2.0,Cu,2.0,K,12.0,1.0,0.2,0.010499092558983672,2176.4500000000007,down,350,0.0072393155537755,0.3104817856300262
45,16,Ru,2.0,Cu,2.0,K,12.0,1.0,0.2,0.010499092558983672,2176.4500000000007,down,350,0.00734899860537827,0.30003487786284794
46,16,Ru,2.0,Cu,2.0,K,12.0,1.0,0.2,0.010499092558983672,2176.4500000000007,up,400,0.0036401058877947798,0.6532932853630211
47,16,Ru,2.0,Cu,2.0,K,12.0,1.0,0.2,0.010499092558983672,2176.4500000000007,up,400,0.00396000526052205,0.622824045194875
48,16,Ru,2.0,Cu,2.0,K,12.0,1.0,0.2,0.010499092558983672,2176.4500000000007,up,400,0.0038227035069770205,0.635901532870469
49,16,Ru,2.0,Cu,2.0,K,12.0,1.0,0.2,0.010499092558983672,2176.4500000000007,up,450,0.000169130501024464,0.9838909410433052
50,16,Ru,2.0,Cu,2.0,K,12.0,1.0,0.2,0.010499092558983672,2176.4500000000007,up,450,0.0,1.0
51,16,Ru,2.0,Cu,2.0,K,12.0,1.0,0.2,0.010499092558983672,2176.4500000000007,up,450,0.000197642505748481,0.9811752773262901
52,17,Ru,1.0,Cu,3.0,K,12.0,3.0,0.2,0.0101510067114094,2354.2000000000007,down,250,0.00828630846841564,0.18369589302880684
53,17,Ru,1.0,Cu,3.0,K,12.0,3.0,0.2,0.0101510067114094,2354.2000000000007,down,250,0.00830350263857375,0.1820020541173633
54,17,Ru,1.0,Cu,3.0,K,12.0,3.0,0.2,0.0101510067114094,2354.2000000000007,down,250,0.008098965964424441,0.2021514520996756
55,17,Ru,1.0,Cu,3.0,K,12.0,3.0,0.2,0.0101510067114094,2354.2000000000007,down,250,0.00807810714839391,0.2042063040590468
56,17,Ru,1.0,Cu,3.0,K,12.0,3.0,0.2,0.0101510067114094,2354.2000000000007,down,250,0.00810576419266615,0.2014817423423104
57,17,Ru,1.0,Cu,3.0,K,12.0,3.0,0.2,0.0101510067114094,2354.2000000000007,up,250,0.00809717883742048,0.20232750626403254
58,17,Ru,1.0,Cu,3.0,K,12.0,3.0,0.2,0.0101510067114094,2354.2000000000007,up,250,0.008175133035324859,0.19464805139609687
59,17,Ru,1.0,Cu,3.0,K,12.0,3.0,0.2,0.0101510067114094,2354.2000000000007,up,250,0.007991354534894059,0.2127525119344038
60,17,Ru,1.0,Cu,3.0,K,12.0,3.0,0.2,0.0101510067114094,2354.2000000000007,up,300,0.00796764514929737,0.21508818033368104
61,17,Ru,1.0,Cu,3.0,K,12.0,3.0,0.2,0.0101510067114094,2354.2000000000007,up,300,0.00796981441739305,0.21487448053450345
62,17,Ru,1.0,Cu,3.0,K,12.0,3.0,0.2,0.0101510067114094,2354.2000000000007,up,300,0.00787887336209774,0.22383330184954545
63,17,Ru,1.0,Cu,3.0,K,12.0,3.0,0.2,0.0101510067114094,2354.2000000000007,down,300,0.00689090342772966,0.32116058794597113
64,17,Ru,1.0,Cu,3.0,K,12.0,3.0,0.2,0.0101510067114094,2354.2000000000007,down,300,0.00706353456835585,0.3041542805388291
65,17,Ru,1.0,Cu,3.0,K,12.0,3.0,0.2,0.0101510067114094,2354.2000000000007,down,300,0.00717812871789407,0.2928653362206838
66,17,Ru,1.0,Cu,3.0,K,12.0,3.0,0.2,0.0101510067114094,2354.2000000000007,up,350,0.007295264609859129,0.2813259987642911
67,17,Ru,1.0,Cu,3.0,K,12.0,3.0,0.2,0.0101510067114094,2354.2000000000007,up,350,0.007209538779955691,0.2897710557266796
68,17,Ru,1.0,Cu,3.0,K,12.0,3.0,0.2,0.0101510067114094,2354.2000000000007,up,350,0.007202733734777729,0.29044143703677283
69,17,Ru,1.0,Cu,3.0,K,12.0,3.0,0.2,0.0101510067114094,2354.2000000000007,down,350,0.00719603729250537,0.2911011196143474
70,17,Ru,1.0,Cu,3.0,K,12.0,3.0,0.2,0.0101510067114094,2354.2000000000007,down,350,0.00729892782108343,0.28096512704698823
71,17,Ru,1.0,Cu,3.0,K,12.0,3.0,0.2,0.0101510067114094,2354.2000000000007,down,350,0.00738639771911828,0.2723482577529765
72,17,Ru,1.0,Cu,3.0,K,12.0,3.0,0.2,0.0101510067114094,2354.2000000000007,up,400,0.00495198653607991,0.5121679379332852
73,17,Ru,1.0,Cu,3.0,K,12.0,3.0,0.2,0.0101510067114094,2354.2000000000007,up,400,0.0052322219437132295,0.4845612762887466
74,17,Ru,1.0,Cu,3.0,K,12.0,3.0,0.2,0.0101510067114094,2354.2000000000007,up,400,0.005075205433780029,0.5000293490028271
75,17,Ru,1.0,Cu,3.0,K,12.0,3.0,0.2,0.0101510067114094,2354.2000000000007,up,450,0.00151740697357461,0.85051660227265
76,17,Ru,1.0,Cu,3.0,K,12.0,3.0,0.2,0.0101510067114094,2354.2000000000007,up,450,0.0012027648192248698,0.8815127549986741
77,17,Ru,1.0,Cu,3.0,K,12.0,3.0,0.2,0.0101510067114094,2354.2000000000007,up,450,0.00144281701691811,0.8578646376721994
78,25,Ru,4.0,-,0.0,--,0.0,4.0,0.2,0.01053333333333333,1925.625,down,250,0.00724512482380039,0.3121716939430007
79,25,Ru,4.0,-,0.0,--,0.0,4.0,0.2,0.01053333333333333,1925.625,down,250,0.00724353868459922,0.31232227677855484
80,25,Ru,4.0,-,0.0,--,0.0,4.0,0.2,0.01053333333333333,1925.625,down,250,0.0074636035316258,0.2914300444659049
81,25,Ru,4.0,-,0.0,--,0.0,4.0,0.2,0.01053333333333333,1925.625,down,250,0.0070530364048702904,0.3304079362464913
82,25,Ru,4.0,-,0.0,--,0.0,4.0,0.2,0.01053333333333333,1925.625,down,250,0.0073559862560073404,0.30164687442968274
83,25,Ru,4.0,-,0.0,--,0.0,4.0,0.2,0.01053333333333333,1925.625,up,250,0.00725545966654803,0.3111905379859463
84,25,Ru,4.0,-,0.0,--,0.0,4.0,0.2,0.01053333333333333,1925.625,up,250,0.00740357575340295,0.2971288841706058
85,25,Ru,4.0,-,0.0,--,0.0,4.0,0.2,0.01053333333333333,1925.625,up,250,0.00733937723282252,0.30322368042824155
86,25,Ru,4.0,-,0.0,--,0.0,4.0,0.2,0.01053333333333333,1925.625,up,300,0.00555332903504971,0.4727852181914831
87,25,Ru,4.0,-,0.0,--,0.0,4.0,0.2,0.01053333333333333,1925.625,up,300,0.0052125582418541105,0.5051368757733439
88,25,Ru,4.0,-,0.0,--,0.0,4.0,0.2,0.01053333333333333,1925.625,up,300,0.005400106514043429,0.4873316600591679
89,25,Ru,4.0,-,0.0,--,0.0,4.0,0.2,0.01053333333333333,1925.625,down,300,0.00483351675818822,0.5411218267542828
90,25,Ru,4.0,-,0.0,--,0.0,4.0,0.2,0.01053333333333333,1925.625,down,300,0.005034530173450171,0.5220382746724521
91,25,Ru,4.0,-,0.0,--,0.0,4.0,0.2,0.01053333333333333,1925.625,down,300,0.00459172538928656,0.5640767035487442
92,25,Ru,4.0,-,0.0,--,0.0,4.0,0.2,0.01053333333333333,1925.625,up,350,0.000701862852917129,0.9333674506724244
93,25,Ru,4.0,-,0.0,--,0.0,4.0,0.2,0.01053333333333333,1925.625,up,350,0.000552325942898984,0.9475639927627548
94,25,Ru,4.0,-,0.0,--,0.0,4.0,0.2,0.01053333333333333,1925.625,up,350,0.000521156060969165,0.9505231587687499
95,25,Ru,4.0,-,0.0,--,0.0,4.0,0.2,0.01053333333333333,1925.625,down,350,0.000617321322661713,0.941393545316926
96,25,Ru,4.0,-,0.0,--,0.0,4.0,0.2,0.01053333333333333,1925.625,down,350,0.00106274099425306,0.8991068676342032
97,25,Ru,4.0,-,0.0,--,0.0,4.0,0.2,0.01053333333333333,1925.625,down,350,0.0008585829843878469,0.9184889571783688
98,25,Ru,4.0,-,0.0,--,0.0,4.0,0.2,0.01053333333333333,1925.625,up,400,0.0,1.0
99,25,Ru,4.0,-,0.0,--,0.0,4.0,0.2,0.01053333333333333,1925.625,up,400,0.0,1.0
100,25,Ru,4.0,-,0.0,--,0.0,4.0,0.2,0.01053333333333333,1925.625,up,400,0.0,1.0
101,25,Ru,4.0,-,0.0,--,0.0,4.0,0.2,0.01053333333333333,1925.625,up,450,0.0,1.0
102,25,Ru,4.0,-,0.0,--,0.0,4.0,0.2,0.01053333333333333,1925.625,up,450,0.0,1.0
103,25,Ru,4.0,-,0.0,--,0.0,4.0,0.2,0.01053333333333333,1925.625,up,450,0.0,1.0
104,29,Ru,3.0,Y,1.0,K,12.0,5.0,0.2,0.011563007030827473,1825.8875,down,250,0.00583063393471792,0.4957510689759851
105,29,Ru,3.0,Y,1.0,K,12.0,5.0,0.2,0.011563007030827473,1825.8875,down,250,0.005883377154310121,0.4911896932497935
106,29,Ru,3.0,Y,1.0,K,12.0,5.0,0.2,0.011563007030827473,1825.8875,down,250,0.00513825291799573,0.5556300446504159
107,29,Ru,3.0,Y,1.0,K,12.0,5.0,0.2,0.011563007030827473,1825.8875,down,250,0.00515282452885096,0.5543698524861821
108,29,Ru,3.0,Y,1.0,K,12.0,5.0,0.2,0.011563007030827473,1825.8875,down,250,0.00494248817121906,0.5725603073627669
109,29,Ru,3.0,Y,1.0,K,12.0,5.0,0.2,0.011563007030827473,1825.8875,up,250,0.00496801544756534,0.5703526397311358
110,29,Ru,3.0,Y,1.0,K,12.0,5.0,0.2,0.011563007030827473,1825.8875,up,250,0.004880903058373,0.5778863538385557
111,29,Ru,3.0,Y,1.0,K,12.0,5.0,0.2,0.011563007030827473,1825.8875,up,250,0.00486024716272158,0.5796727313436761
112,29,Ru,3.0,Y,1.0,K,12.0,5.0,0.2,0.011563007030827473,1825.8875,up,300,0.000644378193550566,0.9442724377981759
113,29,Ru,3.0,Y,1.0,K,12.0,5.0,0.2,0.011563007030827473,1825.8875,up,300,0.000463994355891138,0.9598725180522584
114,29,Ru,3.0,Y,1.0,K,12.0,5.0,0.2,0.011563007030827473,1825.8875,up,300,0.000535768226744067,0.9536653203344351
115,29,Ru,3.0,Y,1.0,K,12.0,5.0,0.2,0.011563007030827473,1825.8875,down,300,0.0005282308409011121,0.9543171737686551
116,29,Ru,3.0,Y,1.0,K,12.0,5.0,0.2,0.011563007030827473,1825.8875,down,300,0.000597398026869935,0.9483354091822962
117,29,Ru,3.0,Y,1.0,K,12.0,5.0,0.2,0.011563007030827473,1825.8875,down,300,0.0007464155101644179,0.9354479757579977
118,29,Ru,3.0,Y,1.0,K,12.0,5.0,0.2,0.011563007030827473,1825.8875,up,350,4.38690072775399e-05,0.9962060900628544
119,29,Ru,3.0,Y,1.0,K,12.0,5.0,0.2,0.011563007030827473,1825.8875,up,350,0.000686100714701097,0.9406641617641568
120,29,Ru,3.0,Y,1.0,K,12.0,5.0,0.2,0.011563007030827473,1825.8875,up,350,0.00027937679492563,0.9758387421039528
121,29,Ru,3.0,Y,1.0,K,12.0,5.0,0.2,0.011563007030827473,1825.8875,down,350,0.000325692888676998,0.9718332015358389
122,29,Ru,3.0,Y,1.0,K,12.0,5.0,0.2,0.011563007030827473,1825.8875,down,350,0.000607131717178818,0.947493613420784
123,29,Ru,3.0,Y,1.0,K,12.0,5.0,0.2,0.011563007030827473,1825.8875,down,350,0.000592624599301638,0.9487482280585252
124,29,Ru,3.0,Y,1.0,K,12.0,5.0,0.2,0.011563007030827473,1825.8875,up,400,0.000494751156471311,0.9572125870759844
125,29,Ru,3.0,Y,1.0,K,12.0,5.0,0.2,0.011563007030827473,1825.8875,up,400,0.00038833287300219,0.9664159269325984
126,29,Ru,3.0,Y,1.0,K,12.0,5.0,0.2,0.011563007030827473,1825.8875,up,400,0.000391157009498429,0.9661716879998784
127,29,Ru,3.0,Y,1.0,K,12.0,5.0,0.2,0.011563007030827473,1825.8875,up,450,0.0005456247570010491,0.9528129010432675
128,29,Ru,3.0,Y,1.0,K,12.0,5.0,0.2,0.011563007030827473,1825.8875,up,450,7.51492065117852e-05,0.9935008941608844
129,29,Ru,3.0,Y,1.0,K,12.0,5.0,0.2,0.011563007030827473,1825.8875,up,450,0.0006499129891566769,0.94379377376283
130,30,Ru,2.0,Y,2.0,K,12.0,6.0,0.19899999999999998,0.017944630872483224,2366.030150753769,down,250,0.00643773314634926,0.6412446044671194
131,30,Ru,2.0,Y,2.0,K,12.0,6.0,0.19899999999999998,0.017944630872483224,2366.030150753769,down,250,0.0065938022296112295,0.6325473465312489
132,30,Ru,2.0,Y,2.0,K,12.0,6.0,0.19899999999999998,0.017944630872483224,2366.030150753769,down,250,0.0059156052357264,0.6703412136051488
133,30,Ru,2.0,Y,2.0,K,12.0,6.0,0.19899999999999998,0.017944630872483224,2366.030150753769,down,250,0.00595880050399981,0.6679340719603659
134,30,Ru,2.0,Y,2.0,K,12.0,6.0,0.19899999999999998,0.017944630872483224,2366.030150753769,down,250,0.0058314545437799,0.6750306771301712
135,30,Ru,2.0,Y,2.0,K,12.0,6.0,0.19899999999999998,0.017944630872483224,2366.030150753769,up,250,0.00525961201040493,0.7068977318184817
136,30,Ru,2.0,Y,2.0,K,12.0,6.0,0.19899999999999998,0.017944630872483224,2366.030150753769,up,250,0.00545388196616327,0.6960716548075448
137,30,Ru,2.0,Y,2.0,K,12.0,6.0,0.19899999999999998,0.017944630872483224,2366.030150753769,up,250,0.00524072486827699,0.7079502551198611
138,30,Ru,2.0,Y,2.0,K,12.0,6.0,0.19899999999999998,0.017944630872483224,2366.030150753769,up,300,0.0011670675826536698,0.9349628537389821
139,30,Ru,2.0,Y,2.0,K,12.0,6.0,0.19899999999999998,0.017944630872483224,2366.030150753769,up,300,0.0009258752888704641,0.9484037707183921
140,30,Ru,2.0,Y,2.0,K,12.0,6.0,0.19899999999999998,0.017944630872483224,2366.030150753769,up,300,0.00108484862668847,0.9395446674608388
141,30,Ru,2.0,Y,2.0,K,12.0,6.0,0.19899999999999998,0.017944630872483224,2366.030150753769,down,300,0.000508091587445072,0.9716855926959082
142,30,Ru,2.0,Y,2.0,K,12.0,6.0,0.19899999999999998,0.017944630872483224,2366.030150753769,down,300,0.000382031451468441,0.9787105427699682
143,30,Ru,2.0,Y,2.0,K,12.0,6.0,0.19899999999999998,0.017944630872483224,2366.030150753769,down,300,0.000378043733256501,0.9789327662439574
144,30,Ru,2.0,Y,2.0,K,12.0,6.0,0.19899999999999998,0.017944630872483224,2366.030150753769,up,350,0.0,1.0
145,30,Ru,2.0,Y,2.0,K,12.0,6.0,0.19899999999999998,0.017944630872483224,2366.030150753769,up,350,0.0,1.0
146,30,Ru,2.0,Y,2.0,K,12.0,6.0,0.19899999999999998,0.017944630872483224,2366.030150753769,up,350,0.0,1.0
147,30,Ru,2.0,Y,2.0,K,12.0,6.0,0.19899999999999998,0.017944630872483224,2366.030150753769,down,350,0.0,1.0
148,30,Ru,2.0,Y,2.0,K,12.0,6.0,0.19899999999999998,0.017944630872483224,2366.030150753769,down,350,0.0,1.0
149,30,Ru,2.0,Y,2.0,K,12.0,6.0,0.19899999999999998,0.017944630872483224,2366.030150753769,down,350,0.0,1.0
150,30,Ru,2.0,Y,2.0,K,12.0,6.0,0.19899999999999998,0.017944630872483224,2366.030150753769,up,400,0.0,1.0
151,30,Ru,2.0,Y,2.0,K,12.0,6.0,0.19899999999999998,0.017944630872483224,2366.030150753769,up,400,0.0,1.0
152,30,Ru,2.0,Y,2.0,K,12.0,6.0,0.19899999999999998,0.017944630872483224,2366.030150753769,up,400,0.0,1.0
153,30,Ru,2.0,Y,2.0,K,12.0,6.0,0.19899999999999998,0.017944630872483224,2366.030150753769,up,450,0.0,1.0
154,30,Ru,2.0,Y,2.0,K,12.0,6.0,0.19899999999999998,0.017944630872483224,2366.030150753769,up,450,0.0,1.0
155,30,Ru,2.0,Y,2.0,K,12.0,6.0,0.19899999999999998,0.017944630872483224,2366.030150753769,up,450,0.0,1.0
156,31,Ru,1.0,Y,3.0,K,12.0,7.0,0.2,0.016530815109343934,1986.85,down,250,0.00661274563979704,0.5999746173399986
157,31,Ru,1.0,Y,3.0,K,12.0,7.0,0.2,0.016530815109343934,1986.85,down,250,0.00674463251502576,0.5919963734145571
158,31,Ru,1.0,Y,3.0,K,12.0,7.0,0.2,0.016530815109343934,1986.85,down,250,0.006237789808869271,0.6226568522115161
159,31,Ru,1.0,Y,3.0,K,12.0,7.0,0.2,0.016530815109343934,1986.85,down,250,0.0061350805050235605,0.6288700548374203
160,31,Ru,1.0,Y,3.0,K,12.0,7.0,0.2,0.016530815109343934,1986.85,down,250,0.00607407697147909,0.6325603467644038
161,31,Ru,1.0,Y,3.0,K,12.0,7.0,0.2,0.016530815109343934,1986.85,up,250,0.00593003367983843,0.6412739698185531
162,31,Ru,1.0,Y,3.0,K,12.0,7.0,0.2,0.016530815109343934,1986.85,up,250,0.00617398678849548,0.6265164937326245
163,31,Ru,1.0,Y,3.0,K,12.0,7.0,0.2,0.016530815109343934,1986.85,up,250,0.00612477359468732,0.6294935516382775
164,31,Ru,1.0,Y,3.0,K,12.0,7.0,0.2,0.016530815109343934,1986.85,up,300,0.0017082741299789198,0.8966612282165488
165,31,Ru,1.0,Y,3.0,K,12.0,7.0,0.2,0.016530815109343934,1986.85,up,300,0.00155344229525742,0.9060274835220106
166,31,Ru,1.0,Y,3.0,K,12.0,7.0,0.2,0.016530815109343934,1986.85,up,300,0.0015149621872267301,0.908355263959706
167,31,Ru,1.0,Y,3.0,K,12.0,7.0,0.2,0.016530815109343934,1986.85,down,300,0.00223157858549134,0.8650049274200667
168,31,Ru,1.0,Y,3.0,K,12.0,7.0,0.2,0.016530815109343934,1986.85,down,300,0.0020355855378335398,0.8768611514696005
169,31,Ru,1.0,Y,3.0,K,12.0,7.0,0.2,0.016530815109343934,1986.85,down,300,0.0016932115980208401,0.8975724072393888
170,31,Ru,1.0,Y,3.0,K,12.0,7.0,0.2,0.016530815109343934,1986.85,up,350,0.0,1.0
171,31,Ru,1.0,Y,3.0,K,12.0,7.0,0.2,0.016530815109343934,1986.85,up,350,0.0,1.0
172,31,Ru,1.0,Y,3.0,K,12.0,7.0,0.2,0.016530815109343934,1986.85,up,350,6.04336286883292e-07,0.9999634418337578
173,31,Ru,1.0,Y,3.0,K,12.0,7.0,0.2,0.016530815109343934,1986.85,down,350,0.0,1.0
174,31,Ru,1.0,Y,3.0,K,12.0,7.0,0.2,0.016530815109343934,1986.85,down,350,0.0,1.0
175,31,Ru,1.0,Y,3.0,K,12.0,7.0,0.2,0.016530815109343934,1986.85,down,350,0.0,1.0
176,31,Ru,1.0,Y,3.0,K,12.0,7.0,0.2,0.016530815109343934,1986.85,up,400,0.0,1.0
177,31,Ru,1.0,Y,3.0,K,12.0,7.0,0.2,0.016530815109343934,1986.85,up,400,0.0,1.0
178,31,Ru,1.0,Y,3.0,K,12.0,7.0,0.2,0.016530815109343934,1986.85,up,400,0.0,1.0
179,31,Ru,1.0,Y,3.0,K,12.0,7.0,0.2,0.016530815109343934,1986.85,up,450,0.0,1.0
180,31,Ru,1.0,Y,3.0,K,12.0,7.0,0.2,0.016530815109343934,1986.85,up,450,0.0,1.0
181,31,Ru,1.0,Y,3.0,K,12.0,7.0,0.2,0.016530815109343934,1986.85,up,450,0.0,1.0
182,33,Ru,3.0,Mg,1.0,K,12.0,9.0,0.2,0.01048951048951049,2259.4,down,250,0.0060151322277617394,0.4265573942867141
183,33,Ru,3.0,Mg,1.0,K,12.0,9.0,0.2,0.01048951048951049,2259.4,down,250,0.00604081786302993,0.4241086970578133
184,33,Ru,3.0,Mg,1.0,K,12.0,9.0,0.2,0.01048951048951049,2259.4,down,250,0.00534968010375779,0.4899971634417574
185,33,Ru,3.0,Mg,1.0,K,12.0,9.0,0.2,0.01048951048951049,2259.4,down,250,0.004995674303400029,0.5237457164091971
186,33,Ru,3.0,Mg,1.0,K,12.0,9.0,0.2,0.01048951048951049,2259.4,down,250,0.00500730537502351,0.5226368875810921
187,33,Ru,3.0,Mg,1.0,K,12.0,9.0,0.2,0.01048951048951049,2259.4,up,250,0.00471036252166351,0.5509454396014121
188,33,Ru,3.0,Mg,1.0,K,12.0,9.0,0.2,0.01048951048951049,2259.4,up,250,0.0047617504872860894,0.5460464535453927
189,33,Ru,3.0,Mg,1.0,K,12.0,9.0,0.2,0.01048951048951049,2259.4,up,250,0.0044899670151026,0.5719564778935522
190,33,Ru,3.0,Mg,1.0,K,12.0,9.0,0.2,0.01048951048951049,2259.4,up,300,0.00046957932814449804,0.955233437383558
191,33,Ru,3.0,Mg,1.0,K,12.0,9.0,0.2,0.01048951048951049,2259.4,up,300,6.39558397496718e-05,0.9939028766105312
192,33,Ru,3.0,Mg,1.0,K,12.0,9.0,0.2,0.01048951048951049,2259.4,up,300,0.000215200040979214,0.9794842627599816
193,33,Ru,3.0,Mg,1.0,K,12.0,9.0,0.2,0.01048951048951049,2259.4,down,300,0.000254901527256643,0.9756993877348668
194,33,Ru,3.0,Mg,1.0,K,12.0,9.0,0.2,0.01048951048951049,2259.4,down,300,0.000246092886600564,0.9765391448107462
195,33,Ru,3.0,Mg,1.0,K,12.0,9.0,0.2,0.01048951048951049,2259.4,down,300,0.000313661248070173,0.9700976276839768
196,33,Ru,3.0,Mg,1.0,K,12.0,9.0,0.2,0.01048951048951049,2259.4,up,350,0.0,1.0
197,33,Ru,3.0,Mg,1.0,K,12.0,9.0,0.2,0.01048951048951049,2259.4,up,350,0.0,1.0
198,33,Ru,3.0,Mg,1.0,K,12.0,9.0,0.2,0.01048951048951049,2259.4,up,350,0.0,1.0
199,33,Ru,3.0,Mg,1.0,K,12.0,9.0,0.2,0.01048951048951049,2259.4,down,350,0.0,1.0
200,33,Ru,3.0,Mg,1.0,K,12.0,9.0,0.2,0.01048951048951049,2259.4,down,350,0.0,1.0
201,33,Ru,3.0,Mg,1.0,K,12.0,9.0,0.2,0.01048951048951049,2259.4,down,350,0.0,1.0
202,33,Ru,3.0,Mg,1.0,K,12.0,9.0,0.2,0.01048951048951049,2259.4,up,400,0.0,1.0
203,33,Ru,3.0,Mg,1.0,K,12.0,9.0,0.2,0.01048951048951049,2259.4,up,400,0.0,1.0
204,33,Ru,3.0,Mg,1.0,K,12.0,9.0,0.2,0.01048951048951049,2259.4,up,400,0.0,1.0
205,33,Ru,3.0,Mg,1.0,K,12.0,9.0,0.2,0.01048951048951049,2259.4,up,450,0.0,1.0
206,33,Ru,3.0,Mg,1.0,K,12.0,9.0,0.2,0.01048951048951049,2259.4,up,450,0.0,1.0
207,33,Ru,3.0,Mg,1.0,K,12.0,9.0,0.2,0.01048951048951049,2259.4,up,450,0.0,1.0
208,32,Ru,4.0,Y,0.5,K,12.0,10.0,0.2,0.014957825679475172,2107.3250000000007,down,250,0.00517086684077405,0.6543035764971237
209,32,Ru,4.0,Y,0.5,K,12.0,10.0,0.2,0.014957825679475172,2107.3250000000007,down,250,0.00489581297012949,0.6726922030621452
210,32,Ru,4.0,Y,0.5,K,12.0,10.0,0.2,0.014957825679475172,2107.3250000000007,down,250,0.00492524370345081,0.6707246220813277
211,32,Ru,4.0,Y,0.5,K,12.0,10.0,0.2,0.014957825679475172,2107.3250000000007,up,250,0.00444427586977533,0.7028795518138925
212,32,Ru,4.0,Y,0.5,K,12.0,10.0,0.2,0.014957825679475172,2107.3250000000007,up,250,0.0043762447547782395,0.7074277472839362
213,32,Ru,4.0,Y,0.5,K,12.0,10.0,0.2,0.014957825679475172,2107.3250000000007,up,250,0.00426642417036621,0.7147697625450662
214,32,Ru,4.0,Y,0.5,K,12.0,10.0,0.2,0.014957825679475172,2107.3250000000007,up,300,0.000671373707651717,0.9551155547578708
215,32,Ru,4.0,Y,0.5,K,12.0,10.0,0.2,0.014957825679475172,2107.3250000000007,up,300,0.00043794404453252795,0.9707214100553756
216,32,Ru,4.0,Y,0.5,K,12.0,10.0,0.2,0.014957825679475172,2107.3250000000007,up,300,0.000661278466726774,0.9557904684212112
217,32,Ru,4.0,Y,0.5,K,12.0,10.0,0.2,0.014957825679475172,2107.3250000000007,down,300,0.000742972113584289,0.9503288693487196
218,32,Ru,4.0,Y,0.5,K,12.0,10.0,0.2,0.014957825679475172,2107.3250000000007,down,300,0.00054690816700963,0.9634366532456594
219,32,Ru,4.0,Y,0.5,K,12.0,10.0,0.2,0.014957825679475172,2107.3250000000007,down,300,0.00076241012487985,0.9490293481674938
220,32,Ru,4.0,Y,0.5,K,12.0,10.0,0.2,0.014957825679475172,2107.3250000000007,up,350,0.00031867081821826697,0.9786953782557084
221,32,Ru,4.0,Y,0.5,K,12.0,10.0,0.2,0.014957825679475172,2107.3250000000007,up,350,0.000319345485332744,0.97865027363095
222,32,Ru,4.0,Y,0.5,K,12.0,10.0,0.2,0.014957825679475172,2107.3250000000007,up,350,0.000538481288408468,0.9640000291521408
223,34,Ru,2.0,Mg,2.0,K,12.0,11.0,0.2,0.010539845758354751,2304.8250000000007,down,250,0.00775808999631512,0.2639275588861994
224,34,Ru,2.0,Mg,2.0,K,12.0,11.0,0.2,0.010539845758354751,2304.8250000000007,down,250,0.00764324600296568,0.2748237328893536
225,34,Ru,2.0,Mg,2.0,K,12.0,11.0,0.2,0.010539845758354751,2304.8250000000007,down,250,0.00766000853298564,0.2732333367484354
226,34,Ru,2.0,Mg,2.0,K,12.0,11.0,0.2,0.010539845758354751,2304.8250000000007,down,250,0.0075092942951132296,0.287532809561208
227,34,Ru,2.0,Mg,2.0,K,12.0,11.0,0.2,0.010539845758354751,2304.8250000000007,down,250,0.00703666779934908,0.3323746892812701
228,34,Ru,2.0,Mg,2.0,K,12.0,11.0,0.2,0.010539845758354751,2304.8250000000007,up,250,0.00711861129013697,0.3246000507650531
229,34,Ru,2.0,Mg,2.0,K,12.0,11.0,0.2,0.010539845758354751,2304.8250000000007,up,250,0.006841728601649321,0.35087013998985705
230,34,Ru,2.0,Mg,2.0,K,12.0,11.0,0.2,0.010539845758354751,2304.8250000000007,up,250,0.007417156685203391,0.2962746462087514
231,34,Ru,2.0,Mg,2.0,K,12.0,11.0,0.2,0.010539845758354751,2304.8250000000007,up,300,0.00547299175891194,0.480733220922745
232,34,Ru,2.0,Mg,2.0,K,12.0,11.0,0.2,0.010539845758354751,2304.8250000000007,up,300,0.00559681225178257,0.4689853741601414
233,34,Ru,2.0,Mg,2.0,K,12.0,11.0,0.2,0.010539845758354751,2304.8250000000007,up,300,0.00572037402079129,0.4572620746127287
234,34,Ru,2.0,Mg,2.0,K,12.0,11.0,0.2,0.010539845758354751,2304.8250000000007,down,300,0.00525743322722184,0.5011849938074887
235,34,Ru,2.0,Mg,2.0,K,12.0,11.0,0.2,0.010539845758354751,2304.8250000000007,down,300,0.00576811754807444,0.4527322619022055
236,34,Ru,2.0,Mg,2.0,K,12.0,11.0,0.2,0.010539845758354751,2304.8250000000007,down,300,0.0052420890321299395,0.5026408210979153
237,34,Ru,2.0,Mg,2.0,K,12.0,11.0,0.2,0.010539845758354751,2304.8250000000007,up,350,0.00137810258119326,0.8692483160770298
238,34,Ru,2.0,Mg,2.0,K,12.0,11.0,0.2,0.010539845758354751,2304.8250000000007,up,350,0.00148222348536544,0.8593695278519131
239,34,Ru,2.0,Mg,2.0,K,12.0,11.0,0.2,0.010539845758354751,2304.8250000000007,up,350,0.00123310607409065,0.8830053017509115
240,34,Ru,2.0,Mg,2.0,K,12.0,11.0,0.2,0.010539845758354751,2304.8250000000007,down,350,0.000373404998267515,0.9645720623594968
241,34,Ru,2.0,Mg,2.0,K,12.0,11.0,0.2,0.010539845758354751,2304.8250000000007,down,350,0.000868048598269319,0.9176412427495696
242,34,Ru,2.0,Mg,2.0,K,12.0,11.0,0.2,0.010539845758354751,2304.8250000000007,down,350,0.0011267498867644698,0.8930961692801515
243,34,Ru,2.0,Mg,2.0,K,12.0,11.0,0.2,0.010539845758354751,2304.8250000000007,up,400,0.00031065481377190896,0.9705256774250554
244,34,Ru,2.0,Mg,2.0,K,12.0,11.0,0.2,0.010539845758354751,2304.8250000000007,up,400,0.00011655437521808201,0.9889415483024796
245,34,Ru,2.0,Mg,2.0,K,12.0,11.0,0.2,0.010539845758354751,2304.8250000000007,up,400,0.000125422135220478,0.9881001925363986
246,34,Ru,2.0,Mg,2.0,K,12.0,11.0,0.2,0.010539845758354751,2304.8250000000007,up,450,0.00039271993754778597,0.962739498608271
247,34,Ru,2.0,Mg,2.0,K,12.0,11.0,0.2,0.010539845758354751,2304.8250000000007,up,450,0.00052034201355572,0.9506309650553232
248,34,Ru,2.0,Mg,2.0,K,12.0,11.0,0.2,0.010539845758354751,2304.8250000000007,up,450,0.000175834024863005,0.9833172108117784
249,35,Ru,1.0,Mg,3.0,K,12.0,12.0,0.19899999999999998,0.01381125226860254,2187.386934673367,down,250,0.007989780573014141,0.4215020899171103
250,35,Ru,1.0,Mg,3.0,K,12.0,12.0,0.19899999999999998,0.01381125226860254,2187.386934673367,down,250,0.00830657799494232,0.3985644579220475
251,35,Ru,1.0,Mg,3.0,K,12.0,12.0,0.19899999999999998,0.01381125226860254,2187.386934673367,down,250,0.00825923741139083,0.4019921401213735
252,35,Ru,1.0,Mg,3.0,K,12.0,12.0,0.19899999999999998,0.01381125226860254,2187.386934673367,down,250,0.00803066860243644,0.4185416031613037
253,35,Ru,1.0,Mg,3.0,K,12.0,12.0,0.19899999999999998,0.01381125226860254,2187.386934673367,down,250,0.00795977694391194,0.4236744945998057
254,35,Ru,1.0,Mg,3.0,K,12.0,12.0,0.19899999999999998,0.01381125226860254,2187.386934673367,up,250,0.00778985306506008,0.4359777872735737
255,35,Ru,1.0,Mg,3.0,K,12.0,12.0,0.19899999999999998,0.01381125226860254,2187.386934673367,up,250,0.0079536355182486,0.4241191628705678
256,35,Ru,1.0,Mg,3.0,K,12.0,12.0,0.19899999999999998,0.01381125226860254,2187.386934673367,up,250,0.00775832084823009,0.4382608689389251
257,35,Ru,1.0,Mg,3.0,K,12.0,12.0,0.19899999999999998,0.01381125226860254,2187.386934673367,up,300,0.00716170800380747,0.4814584612223501
258,35,Ru,1.0,Mg,3.0,K,12.0,12.0,0.19899999999999998,0.01381125226860254,2187.386934673367,up,300,0.00701520704090836,0.4920658239762804
259,35,Ru,1.0,Mg,3.0,K,12.0,12.0,0.19899999999999998,0.01381125226860254,2187.386934673367,up,300,0.00705895221371879,0.4888984665231204
260,35,Ru,1.0,Mg,3.0,K,12.0,12.0,0.19899999999999998,0.01381125226860254,2187.386934673367,down,300,0.00723045587850745,0.4764807898741649
261,35,Ru,1.0,Mg,3.0,K,12.0,12.0,0.19899999999999998,0.01381125226860254,2187.386934673367,down,300,0.00705205886482226,0.4893975775930269
262,35,Ru,1.0,Mg,3.0,K,12.0,12.0,0.19899999999999998,0.01381125226860254,2187.386934673367,down,300,0.00723370757481199,0.4762453516791844
263,35,Ru,1.0,Mg,3.0,K,12.0,12.0,0.19899999999999998,0.01381125226860254,2187.386934673367,up,350,0.00364354099601016,0.7361903956896717
264,35,Ru,1.0,Mg,3.0,K,12.0,12.0,0.19899999999999998,0.01381125226860254,2187.386934673367,up,350,0.00407498428872018,0.7049518603042287
265,35,Ru,1.0,Mg,3.0,K,12.0,12.0,0.19899999999999998,0.01381125226860254,2187.386934673367,up,350,0.00415965279515468,0.6988214599040435
266,35,Ru,1.0,Mg,3.0,K,12.0,12.0,0.19899999999999998,0.01381125226860254,2187.386934673367,down,350,0.0039707105519179,0.7125017721278892
267,35,Ru,1.0,Mg,3.0,K,12.0,12.0,0.19899999999999998,0.01381125226860254,2187.386934673367,down,350,0.0042280225947572605,0.6938711629814388
268,35,Ru,1.0,Mg,3.0,K,12.0,12.0,0.19899999999999998,0.01381125226860254,2187.386934673367,down,350,0.0046290372914771895,0.6648358018917304
269,35,Ru,1.0,Mg,3.0,K,12.0,12.0,0.19899999999999998,0.01381125226860254,2187.386934673367,up,400,0.0008253998526596071,0.9402371460163674
270,35,Ru,1.0,Mg,3.0,K,12.0,12.0,0.19899999999999998,0.01381125226860254,2187.386934673367,up,400,0.00107286596256126,0.9223194289919509
271,35,Ru,1.0,Mg,3.0,K,12.0,12.0,0.19899999999999998,0.01381125226860254,2187.386934673367,up,400,0.000771303427332792,0.9441539831195312
272,35,Ru,1.0,Mg,3.0,K,12.0,12.0,0.19899999999999998,0.01381125226860254,2187.386934673367,up,450,6.9354901765302e-05,0.9949783770206726
273,35,Ru,1.0,Mg,3.0,K,12.0,12.0,0.19899999999999998,0.01381125226860254,2187.386934673367,up,450,0.0,1.0
274,35,Ru,1.0,Mg,3.0,K,12.0,12.0,0.19899999999999998,0.01381125226860254,2187.386934673367,up,450,9.33487230422346e-05,0.9932411108546292
275,36,K,12.0,-,0.0,--,0.0,13.0,0.2,0.010228233305156379,2336.425,down,250,0.0077375945522673096,0.2435062516254356
276,36,K,12.0,-,0.0,--,0.0,13.0,0.2,0.010228233305156379,2336.425,down,250,0.00775079405534175,0.242215754754604
277,36,K,12.0,-,0.0,--,0.0,13.0,0.2,0.010228233305156379,2336.425,down,250,0.0075794803959602095,0.2589648505437248
278,36,K,12.0,-,0.0,--,0.0,13.0,0.2,0.010228233305156379,2336.425,down,250,0.007463604361338941,0.27029388764760603
279,36,K,12.0,-,0.0,--,0.0,13.0,0.2,0.010228233305156379,2336.425,down,250,0.00720799445545057,0.29528450902495657
280,36,K,12.0,-,0.0,--,0.0,13.0,0.2,0.010228233305156379,2336.425,up,250,0.00765052781408174,0.25201864429266946
281,36,K,12.0,-,0.0,--,0.0,13.0,0.2,0.010228233305156379,2336.425,up,250,0.00786182855760862,0.2313600674668596
282,36,K,12.0,-,0.0,--,0.0,13.0,0.2,0.010228233305156379,2336.425,up,250,0.007458159290941541,0.2708262445302609
283,36,K,12.0,-,0.0,--,0.0,13.0,0.2,0.010228233305156379,2336.425,up,300,0.00781310130491605,0.2361240625028357
284,36,K,12.0,-,0.0,--,0.0,13.0,0.2,0.010228233305156379,2336.425,up,300,0.00752922180481693,0.2638785623885596
285,36,K,12.0,-,0.0,--,0.0,13.0,0.2,0.010228233305156379,2336.425,up,300,0.00772501212265738,0.24473641809060484
286,36,K,12.0,-,0.0,--,0.0,13.0,0.2,0.010228233305156379,2336.425,down,300,0.00747964077637129,0.2687260298803936
287,36,K,12.0,-,0.0,--,0.0,13.0,0.2,0.010228233305156379,2336.425,down,300,0.00722608776371353,0.29351555169643745
288,36,K,12.0,-,0.0,--,0.0,13.0,0.2,0.010228233305156379,2336.425,down,300,0.0075422145328797,0.2626082816201086
289,36,K,12.0,-,0.0,--,0.0,13.0,0.2,0.010228233305156379,2336.425,up,350,0.00737961128787062,0.27850577243380625
290,36,K,12.0,-,0.0,--,0.0,13.0,0.2,0.010228233305156379,2336.425,up,350,0.00736426931592705,0.2800057354758925
291,36,K,12.0,-,0.0,--,0.0,13.0,0.2,0.010228233305156379,2336.425,up,350,0.00700088360510405,0.31553344588114945
292,36,K,12.0,-,0.0,--,0.0,13.0,0.2,0.010228233305156379,2336.425,down,350,0.00746865580555175,0.26980001504399
293,36,K,12.0,-,0.0,--,0.0,13.0,0.2,0.010228233305156379,2336.425,down,350,0.00732629027884269,0.2837188925726526
294,36,K,12.0,-,0.0,--,0.0,13.0,0.2,0.010228233305156379,2336.425,down,350,0.00769401563907442,0.2477669007417322
295,36,K,12.0,-,0.0,--,0.0,13.0,0.2,0.010228233305156379,2336.425,up,400,0.00675773647049903,0.3393055996198055
296,36,K,12.0,-,0.0,--,0.0,13.0,0.2,0.010228233305156379,2336.425,up,400,0.00712314019274695,0.3035805910727568
297,36,K,12.0,-,0.0,--,0.0,13.0,0.2,0.010228233305156379,2336.425,up,400,0.00704869498815762,0.3108589941330194
298,36,K,12.0,-,0.0,--,0.0,13.0,0.2,0.010228233305156379,2336.425,up,450,0.00684975931407316,0.3303086554918554
299,36,K,12.0,-,0.0,--,0.0,13.0,0.2,0.010228233305156379,2336.425,up,450,0.00533700321809757,0.4782086936355846
300,36,K,12.0,-,0.0,--,0.0,13.0,0.2,0.010228233305156379,2336.425,up,450,0.00706217454333541,0.3095411169615049
301,37,Ru,3.0,Mn,1.0,K,12.0,14.0,0.2,0.009691417550626805,2048.0750000000007,down,250,0.0081089986363044,0.1632804392191377
302,37,Ru,3.0,Mn,1.0,K,12.0,14.0,0.2,0.009691417550626805,2048.0750000000007,down,250,0.008136926191279729,0.1603987601634743
303,37,Ru,3.0,Mn,1.0,K,12.0,14.0,0.2,0.009691417550626805,2048.0750000000007,down,250,0.008227950639671671,0.15100648623487328
304,37,Ru,3.0,Mn,1.0,K,12.0,14.0,0.2,0.009691417550626805,2048.0750000000007,down,250,0.00802052506486331,0.1724095032573876
305,37,Ru,3.0,Mn,1.0,K,12.0,14.0,0.2,0.009691417550626805,2048.0750000000007,down,250,0.00775327511100103,0.19998544377034125
306,37,Ru,3.0,Mn,1.0,K,12.0,14.0,0.2,0.009691417550626805,2048.0750000000007,up,250,0.00697964309322344,0.2798119514753523
307,37,Ru,3.0,Mn,1.0,K,12.0,14.0,0.2,0.009691417550626805,2048.0750000000007,up,250,0.007188548145782009,0.2582562759028909
308,37,Ru,3.0,Mn,1.0,K,12.0,14.0,0.2,0.009691417550626805,2048.0750000000007,up,250,0.007345735032776479,0.2420370916428645
309,37,Ru,3.0,Mn,1.0,K,12.0,14.0,0.2,0.009691417550626805,2048.0750000000007,up,300,0.00432166729812748,0.5540727374966967
310,37,Ru,3.0,Mn,1.0,K,12.0,14.0,0.2,0.009691417550626805,2048.0750000000007,up,300,0.0041336881827568105,0.5734691895006157
311,37,Ru,3.0,Mn,1.0,K,12.0,14.0,0.2,0.009691417550626805,2048.0750000000007,up,300,0.00374605417829045,0.6134668474739107
312,37,Ru,3.0,Mn,1.0,K,12.0,14.0,0.2,0.009691417550626805,2048.0750000000007,down,300,0.00553945592906291,0.4284163384638568
313,37,Ru,3.0,Mn,1.0,K,12.0,14.0,0.2,0.009691417550626805,2048.0750000000007,down,300,0.00535611270098775,0.4473344407040499
314,37,Ru,3.0,Mn,1.0,K,12.0,14.0,0.2,0.009691417550626805,2048.0750000000007,down,300,0.00530522309463203,0.4525854378971725
315,37,Ru,3.0,Mn,1.0,K,12.0,14.0,0.2,0.009691417550626805,2048.0750000000007,up,350,0.000401123110461656,0.9586104810399269
316,37,Ru,3.0,Mn,1.0,K,12.0,14.0,0.2,0.009691417550626805,2048.0750000000007,up,350,0.00044354183522525705,0.9542335439673044
317,37,Ru,3.0,Mn,1.0,K,12.0,14.0,0.2,0.009691417550626805,2048.0750000000007,up,350,0.00045522727562523,0.9530277925548892
318,37,Ru,3.0,Mn,1.0,K,12.0,14.0,0.2,0.009691417550626805,2048.0750000000007,down,350,0.000420828299317274,0.9565772192644764
319,37,Ru,3.0,Mn,1.0,K,12.0,14.0,0.2,0.009691417550626805,2048.0750000000007,down,350,0.000432593704503085,0.9553632167592341
320,37,Ru,3.0,Mn,1.0,K,12.0,14.0,0.2,0.009691417550626805,2048.0750000000007,down,350,0.000530222932048292,0.9452894347727284
321,37,Ru,3.0,Mn,1.0,K,12.0,14.0,0.2,0.009691417550626805,2048.0750000000007,up,400,0.000443058409537758,0.9542834258019248
322,37,Ru,3.0,Mn,1.0,K,12.0,14.0,0.2,0.009691417550626805,2048.0750000000007,up,400,0.000448298332688601,0.95374274915442
323,37,Ru,3.0,Mn,1.0,K,12.0,14.0,0.2,0.009691417550626805,2048.0750000000007,up,400,0.000339724834242346,0.9649458056607648
324,37,Ru,3.0,Mn,1.0,K,12.0,14.0,0.2,0.009691417550626805,2048.0750000000007,up,450,0.00039330693833917996,0.9594169855663951
325,37,Ru,3.0,Mn,1.0,K,12.0,14.0,0.2,0.009691417550626805,2048.0750000000007,up,450,0.000277741832139183,0.971341464683748
326,37,Ru,3.0,Mn,1.0,K,12.0,14.0,0.2,0.009691417550626805,2048.0750000000007,up,450,0.00046648828178295497,0.951865835999112
327,38,Ru,2.0,Mn,2.0,K,12.0,0.0,0.20199999999999999,0.011427212178877252,2055.1732673267325,up,250,0.00873582035828603,0.2355247962898732
328,38,Ru,2.0,Mn,2.0,K,12.0,0.0,0.20199999999999999,0.011427212178877252,2055.1732673267325,up,250,0.00896061293564402,0.2158531061314012
329,38,Ru,2.0,Mn,2.0,K,12.0,0.0,0.20199999999999999,0.011427212178877252,2055.1732673267325,up,250,0.00888670253089132,0.2223210358062628
330,38,Ru,2.0,Mn,2.0,K,12.0,0.0,0.20199999999999999,0.011427212178877252,2055.1732673267325,up,300,0.00595974164753675,0.478460576889165
331,38,Ru,2.0,Mn,2.0,K,12.0,0.0,0.20199999999999999,0.011427212178877252,2055.1732673267325,up,300,0.0056427862526615,0.506197472810388
332,38,Ru,2.0,Mn,2.0,K,12.0,0.0,0.20199999999999999,0.011427212178877252,2055.1732673267325,up,300,0.0063380019166335,0.44535886641283823
333,38,Ru,2.0,Mn,2.0,K,12.0,0.0,0.20199999999999999,0.011427212178877252,2055.1732673267325,up,350,0.000558408587732282,0.9511334366605636
334,38,Ru,2.0,Mn,2.0,K,12.0,0.0,0.20199999999999999,0.011427212178877252,2055.1732673267325,up,350,0.000886103178378739,0.922456749335882
335,38,Ru,2.0,Mn,2.0,K,12.0,0.0,0.20199999999999999,0.011427212178877252,2055.1732673267325,up,350,0.000418947122575246,0.9633377663758048
336,38,Ru,2.0,Mn,2.0,K,12.0,0.0,0.20199999999999999,0.011427212178877252,2055.1732673267325,up,400,0.0005010115131529,0.9561562780746296
337,38,Ru,2.0,Mn,2.0,K,12.0,0.0,0.20199999999999999,0.011427212178877252,2055.1732673267325,up,400,0.00046362391082247097,0.959428082408458
338,38,Ru,2.0,Mn,2.0,K,12.0,0.0,0.20199999999999999,0.011427212178877252,2055.1732673267325,up,400,0.0006315380033699269,0.9447338516617991
